Repository: lishuigong/OxiMelt

# OxiMelt

OxiMelt estimates oxide melting temperatures from chemical formulas using a frozen three-coefficient analytical relation. It combines a composition-weighted simple-oxide reference with effective cation-pair interactions. A nominal-vacancy-scaled residual correction is available for supported HfO2-rich compositions.

Associated manuscript: Composable Cation Pair Interactions Enable Transferable Melting Point Prediction in Multication Oxides.

## Run

Python 3.10 or later is required. The calculation uses the Python standard library; the graphical interface also requires Tkinter.

```bash
python app.py
python -m oximelt.cli predict Lu3Al5O12
python -m oximelt.cli batch examples/batch_example.csv predictions.csv
```

On Windows, `run_oximelt.bat` opens the graphical interface. On Linux or macOS, run `bash run_oximelt.sh`. The command line works without Tkinter. For an editable installation, use `pip install -e .`; the entry points are `oximelt` and `oximelt-gui`.

Batch input must contain a `formula` column. Decimal coefficients, Unicode subscripts and parentheses are supported. Use a single stoichiometric formula, such as `Hf0.6Sc0.4O1.8`. Mixture notation such as `0.25Sc2O3-0.75HfO2` identifies a support record but is not an accepted input formula.

## Global equation

```text
T_global = T0 + sum_(i<j) x_i*x_j*Omega_ij
Omega_ij = b0 + b1*E_strain,ij + b2*E_chem,ij
E_strain,ij = Kbar_ij*rbar_ij*(abs(r_i-r_j)/rbar_ij)^2
E_chem,ij = (Ibar_ij - lambda*Ecohbar_ij)
            * (abs(chi_i-chi_j)/(chi_O-chibar_ij))^2
```

The fixed coefficients are `b0 = -792.5130673853114`, `b1 = 18.945566079895755`, and `b2 = 233.31975001858584`, with `lambda = 3.5` and `chi_O = 3.44`. The coefficient units follow the descriptor definitions in the manuscript. Input properties and oxide references are supplied in `data/`. No fitting or network access is performed during prediction.

## Hf-family correction

```text
fV = (2 - n_O / sum_cations(n_i)) / 2
   = sum_cations[x_i * (4 - z_i)] / 4
alpha_k = x_Dk / (1 - x_Hf)
Delta_local = sum_supported_k alpha_k * (fV_target / fV_reference_k) * residual_OOF_k
T_family = T_global + Delta_local
```

The signed OOF residual is the experimental support temperature minus its chemical-system out-of-fold prediction. The target must contain two or three cation elements, have `x_Hf >= 0.55`, Hf at formal valence +4, at least one lower-valence dopant, and `fV > 0`.

For each dopant, the eligible same-element, same-valence support with the closest nominal vacancy fraction is selected. Duplicate fractions use the median signed residual; an equal-distance tie selects the lower fraction. The residual is scaled by the vacancy-fraction ratio and weighted by the dopant fraction on the non-Hf sublattice.

Support coverage must be at least 0.80. Unsupported terms contribute zero, without renormalizing the supported weights. Compositions failing the family or coverage criteria use the global estimate. Targets outside a dopant's support range are labeled concentration extrapolation. Nearest-support selection is not interpolation and can introduce discontinuities when the selected support changes. Compositions with four or more cation species use only the global equation and are labeled higher-order extrapolation.

Nominal vacancy fractions are stoichiometric proxies, not measured defect concentrations. The residual does not isolate a vacancy entropy or formation-energy contribution. Independent evidence across vacancy concentrations is needed to establish the accuracy of proportional scaling.

## Outputs

The interface displays a selected estimate and retains the global result, pair contributions and support information for inspection. CSV and JSON outputs contain:

- `global_Tm_K/C`: global three-parameter prediction.
- `local_correction_K`: applied family correction; zero if the rule is inactive.
- `corrected_Tm_K/C`: global prediction plus the applied correction.
- `predicted_Tm_K/C`: selected estimate, numerically equal to the corrected fields.
- `nominal_oxygen_vacancy_site_fraction`: target stoichiometric vacancy proxy.
- `hf_local_support_coverage`: supported fraction of the non-Hf cation sublattice.
- `hf_local_correction_applied`: whether the correction is applied.
- `hf_local_concentration_extrapolation`: whether an available support is used outside its dopant's vacancy-fraction range; inspect the applied flag separately if coverage is insufficient.

## Data and citation

`data/` contains the coefficients, elemental properties, simple-oxide references, training-pair labels and seven binary OOF supports. Support valence and nominal vacancy fractions are calculated from stoichiometry.

Please cite the associated manuscript when using OxiMelt. Citation metadata are provided in `CITATION.cff`. The code is MIT licensed; third-party data provenance is described in `DATA_NOTICE.md`.

File: data/simple_oxide_reference_states.csv
element,oxidation_state,Tm_anchor_K,n_formula_rows
Al,3.0,2326.0,1
As,3.0,569.0,1
B,3.0,723.0,1
Be,2.0,2851.0,1
Bi,3.0,1098.0,1
Ce,3.0,2453.0,1
Ce,4.0,2673.0,1
Co,2.0,2086.5,1
Cr,3.0,2607.0,1
Cr,6.0,470.0,1
Cs,1.0,768.0,1
Cu,1.0,1515.0,1
Dy,3.0,2673.0,1
Er,3.0,2653.0,1
Eu,2.0,2253.0,1
Gd,3.0,2623.0,1
Hf,4.0,3053.0,1
Ho,3.0,2633.0,1
In,3.0,2183.0,1
K,1.0,1013.068182,1
La,3.0,2574.15,1
Li,1.0,1726.0,1
Lu,3.0,2723.0,1
Mg,2.0,3098.0,1
Mn,2.0,2115.0,1
Mn,7.0,279.05,1
Mo,6.0,1074.0,1
Na,1.0,1405.068182,1
Nb,4.0,2353.0,1
Nd,3.0,2593.0,1
Ni,2.0,2228.0,1
Os,8.0,314.0,1
Pb,2.0,1159.0,1
Pm,3.0,2593.0,1
Pr,3.0,2573.0,1
Rb,1.0,775.795455,1
Re,3.0,423.0,1
Re,6.0,433.0,1
Ru,8.0,298.55,1
Sc,3.0,2723.0,1
Sm,3.0,2543.0,1
Sr,2.0,2923.0,1
Ta,5.0,2101.5,1
Tb,3.0,2663.0,1
Th,4.0,3623.0,1
Ti,4.0,2143.0,1
Tl,1.0,852.0,1
Tm,3.0,2643.0,1
U,4.0,3123.0,1
V,2.0,2103.0,1
V,3.0,2240.0,1
V,5.0,953.0,1
W,6.0,1746.0,1
Y,3.0,2695.15,1
Yb,3.0,2703.0,1
Zn,2.0,2248.15,1
Zr,4.0,2973.0,1
